Repository: Dioptas/Dioptas

# Dioptas

Dioptas is a desktop application for calibration, masking, integration and
exploration of powder X-ray diffraction images, with phase references, pattern
overlays, Batch processing and linked scan maps.

Development on `develop` uses **Rust, React and Tauri**. Scientific processing
runs in Rust/Dioptrin over a Tauri-owned stdio connection; the default desktop
runtime needs no Python installation.

## Run the development application

Install Node/npm, Rust, a C/C++ compiler, CMake, Git and the platform prerequisites
for Tauri, then run:

```sh
git clone --branch develop https://github.com/Dioptas/Dioptas.git
cd Dioptas
npm ci
npm run tauri:dev
```

See the [development guide](DEVELOPMENT.md) for example data,
packaging, headless checks and workflow details, and the
[native qualification inventory](docs/parity/NATIVE_FUNCTIONAL_COVERAGE.md) for
coverage and remaining limitations. Branch promotion does not constitute a new
binary release or a claim of complete Qt parity.

## Branches and released Qt versions

- **`develop`**: active Rust/React/Tauri development.
- **[`legacy/qt`](https://github.com/Dioptas/Dioptas/tree/legacy/qt)**: the preserved
  Qt/Python development line, starting at the former `develop` tip
  `253d0fda505d4f9b159644050efe2f574ce8a3d9` (Qt 0.13.0).
- **`main` and stable Qt release tags**: the existing Qt release history.
- **`codex/rust-desktop`**: retained as a compatibility branch for existing
  desktop feature worktrees; new desktop work should target `develop`.

The stable 0.13.x [downloads](https://github.com/Dioptas/Dioptas/releases),
[PyPI package](https://pypi.org/project/dioptas/) and
[Read the Docs manual](https://dioptas.readthedocs.io/) describe released Qt
versions. For Qt installation, development and maintenance, use the
[legacy Qt guide](https://github.com/Dioptas/Dioptas/blob/legacy/qt/README.md):

```sh
git clone --branch legacy/qt https://github.com/Dioptas/Dioptas.git Dioptas-qt
```

The Qt/Python application, packaging and Python test suite live on `legacy/qt`.
`develop` retains frozen independent reference data, exercised by Rust and
headless UI tests. See [reference data and cleanup](docs/architecture/REFERENCE_DATA.md).
New scientific desktop commands belong in `backend`.

The Rust desktop workflow owns native processor, Tauri host, headless UI and
independent reference checks. Qt CI and branch packages target `legacy/qt` and
`main`. The inherited Qt release workflow rejects tags outside the legacy Qt
line; native installer workflows build and test candidates without publishing.

File: dioptas/resources/eos_database/alumina.json
{
 "format_version": 1,
 "name": "Alumina",
 "formula": "Al2O3",
 "symmetry": "HEXAGONAL",
 "lattice": {
  "a": 4.762813,
  "b": null,
  "c": 13.00314,
  "alpha": 90.0,
  "beta": 90.0,
  "gamma": 120.0
 },
 "formula_units_per_cell": 6,
 "space_group": "R-3c",
 "space_group_number": 167,
 "atom_sites": [
  {"element": "Al", "wyckoff": "12c", "x": 0.0, "y": 0.0, "z": 0.3522, "occupancy": 1.0},
  {"element": "O", "wyckoff": "18e", "x": 0.3061, "y": 0.0, "z": 0.25, "occupancy": 1.0}
 ],
 "notes": "Corundum phase reference: JCPDS 0-173. The reference cell is constrained to the fitted V0 while retaining the original axial ratio.",
 "peaks": [
  [0, 1, 2, 3.48293, 75.0],
  [1, 0, 4, 2.55316, 90.0],
  [1, 1, 0, 2.38141, 40.0],
  [1, 1, 3, 2.08713, 100.0],
  [0, 2, 4, 1.74146, 45.0],
  [1, 1, 6, 1.60283, 80.0],
  [2, 1, 4, 1.4057, 30.0],
  [3, 0, 0, 1.37491, 50.0],
  [1, 0, 10, 1.24015, 16.0]
 ],
 "eos_records": [
  {
   "label": "Dewaele and Torrent (2013), constrained Vinet",
   "reference": "Dewaele and Torrent, Phys. Rev. B 88, 064107 (2013), doi:10.1103/PhysRevB.88.064107",
   "eos": {
    "type": "Vinet",
    "parameters": {
     "V0": 255.45,
     "K0": 254.1,
     "K0_prime": 4.0
    }
   },
   "parameter_errors": {
    "V0": null,
    "K0": null,
    "K0_prime": null
   },
   "fixed_parameters": [
    "K0_prime"
   ],
   "temperature_ref": 300.0,
   "notes": "Room-temperature compression to 165 GPa; K0' was fixed at 4. The published V0 is for the conventional six-formula-unit hexagonal cell."
  }
 ]
}

File: dioptas/resources/eos_database/aluminum.json
{
 "format_version": 1,
 "name": "Aluminum",
 "formula": "Al",
 "symmetry": "CUBIC",
 "lattice": {
  "a": 4.047191,
  "b": null,
  "c": null,
  "alpha": 90.0,
  "beta": 90.0,
  "gamma": 90.0
 },
 "formula_units_per_cell": 4,
 "space_group": "Fm-3m",
 "space_group_number": 225,
 "atom_sites": [
  {"element": "Al", "wyckoff": "4a", "x": 0.0, "y": 0.0, "z": 0.0, "occupancy": 1.0}
 ],
 "notes": "The lattice parameter is calculated from the fitted 298 K atomic reference volume. Peak intensities are calculated Cu K-alpha powder intensities for the ideal fcc structure.",
 "peaks": [
  [1, 1, 1, 2.33665, 100.0],
  [2, 0, 0, 2.0236, 48.3],
  [2, 2, 0, 1.4309, 30.8],
  [3, 1, 1, 1.22027, 35.6],
  [2, 2, 2, 1.16832, 10.3],
  [4, 0, 0, 1.0118, 5.4],
  [3, 3, 1, 0.92849, 19.9],
  [4, 2, 0, 0.90498, 20.1],
  [4, 2, 2, 0.82613, 25.5]
 ],
 "eos_records": [
  {
   "label": "Dewaele et al. (2004), revised-ruby Vinet",
   "reference": "Dewaele, Loubeyre, and Mezouar, Phys. Rev. B 70, 094112 (2004), doi:10.1103/PhysRevB.70.094112",
   "eos": {
    "type": "Vinet",
    "parameters": {
     "V0": 66.292,
     "K0": 74.3,
     "K0_prime": 4.47
    }
   },
   "parameter_errors": {
    "V0": null,
    "K0": 1.1,
    "K0_prime": 0.06
   },
   "fixed_parameters": [
    "V0"
   ],
   "experimental_pressure_range_gpa": [0.0, 153.0],
   "temperature_ref": 298.0,
   "notes": "Table II unconstrained fit on the authors' revised ruby scale; published atomic V0=16.573 A^3 is multiplied by four atoms in the conventional fcc cell. Measurements extend to 153 GPa."
  }
 ]
}

File: dioptas/resources/eos_database/ca_perovskite.json
{
 "format_version": 1,
 "name": "Ca-perovskite",
 "formula": "CaSiO3",
 "symmetry": "CUBIC",
 "lattice": {
  "a": 3.5666,
  "b": 3.5666,
  "c": 3.5666,
  "alpha": 90.0,
  "beta": 90.0,
  "gamma": 90.0
 },
 "formula_units_per_cell": 1,
 "space_group": "Pm-3m",
 "space_group_number": 221,
 "atom_sites": [
  {"element": "Ca", "wyckoff": "1a", "x": 0.0, "y": 0.0, "z": 0.0, "occupancy": 1.0},
  {"element": "Si", "wyckoff": "1b", "x": 0.5, "y": 0.5, "z": 0.5, "occupancy": 1.0},
  {"element": "O", "wyckoff": "3c", "x": 0.0, "y": 0.5, "z": 0.5, "occupancy": 1.0}
 ],
 "notes": "Imported 12.08.2026 from a beamline jcpds collection. Source file(s): JCPDS/current user/jcpds/ver3/ca-pv_f.jcpds, JCPDS/current user/jcpds/ver2/ca-pv_f.jcpds",
 "peaks": [
  [3, 3, 0, 0.8407, 1.0],
  [4, 1, 1, 0.8407, 1.0],
  [3, 2, 2, 0.865, 1.0],
  [4, 1, 0, 0.865, 1.0],
  [4, 0, 0, 0.8916, 1.0],
  [3, 2, 1, 0.9532, 1.0],
  [3, 2, 0, 0.9892, 1.0],
  [2, 2, 2, 1.0296, 3.0],
  [3, 1, 1, 1.0754, 1.0],
  [3, 1, 0, 1.1279, 3.0],
  [2, 2, 1, 1.1889, 1.0],
  [3, 0, 0, 1.1889, 1.0],
  [2, 2, 0, 1.261, 9.0],
  [2, 1, 1, 1.4561, 15.0],
  [2, 1, 0, 1.595, 1.0],
  [2, 0, 0, 1.7833, 56.0],
  [1, 1, 1, 2.0592, 31.0],
  [1, 1, 0, 2.522, 100.0],
  [1, 0, 0, 3.5666, 4.0]
 ],
 "eos_records": [
  {
   "label": "using aristotype, EOS by Mao et al 1989",
   "reference": "Mao et al., J. Geophys. Res. 94, 17889-17894 (1989), doi:10.1029/JB094iB12p17889",
   "eos": {
    "type": "BM3",
    "parameters": {
     "V0": 45.37,
     "K0": 281.0,
     "K0_prime": 4.0
    }
   },
   "parameter_errors": {
    "V0": 0.08,
    "K0": 4.0,
    "K0_prime": null
   },
   "fixed_parameters": [
    "K0_prime"
   ],
   "notes": "Mao et al. Table values, as reproduced by Shim et al. (2000): V0 = 45.37(8) A^3, K0 = 281(4) GPa, with K0' fixed at 4.0."
  }
 ]
}

File: dioptas/resources/eos_database/ca_perovskite_perovskite_pv.json
{
 "format_version": 1,
 "name": "Ca-perovskite",
 "formula": "CaSiO3",
 "symmetry": "CUBIC",
 "lattice": {
  "a": 3.5666,
  "b": 3.5666,
  "c": 3.5666,
  "alpha": 90.0,
  "beta": 90.0,
  "gamma": 90.0
 },
 "formula_units_per_cell": 1,
 "space_group": "Pm-3m",
 "space_group_number": 221,
 "atom_sites": [
  {"element": "Ca", "wyckoff": "1a", "x": 0.0, "y": 0.0, "z": 0.0, "occupancy": 1.0},
  {"element": "Si", "wyckoff": "1b", "x": 0.5, "y": 0.5, "z": 0.5, "occupancy": 1.0},
  {"element": "O", "wyckoff": "3c", "x": 0.0, "y": 0.5, "z": 0.5, "occupancy": 1.0}
 ],
 "notes": "Imported 12.08.2026 from a beamline jcpds collection. Source file(s): JCPDS/current user/jcpds/simplified/casio3-pv.jcpds",
 "peaks": [
  [2, 2, 2, 1.0296, 3.0],
  [3, 1, 0, 1.1279, 3.0],
  [2, 2, 0, 1.261, 9.0],
  [2, 1, 1, 1.4561, 15.0],
  [2, 0, 0, 1.7833, 56.0],
  [1, 1, 1, 2.0592, 31.0],
  [1, 1, 0, 2.522, 100.0],
  [1, 0, 0, 3.5666, 4.0]
 ],
 "eos_records": [
  {
   "label": "using aristotype, EOS by Shim et al 1999",
   "reference": "Shim, Duffy, and Shen, Phys. Earth Planet. Inter. 120, 327-338 (2000), doi:10.1016/S0031-9201(00)00154-0",
   "eos": {
    "type": "BM3",
    "parameters": {
     "V0": 45.3694,
     "K0": 236.0,
     "K0_prime": 3.9
    }
   },
   "parameter_errors": {
    "V0": null,
    "K0": null,
    "K0_prime": null
   },
   "fixed_parameters": [],
   "notes": "Imported from a beamline jcpds collection (12.08.2026); BM3 as all jcpds files imply."
  },
  {
   "label": "using aristotype, EOS by Shim et al 1999 [K0=245]",
   "reference": "Shim, Duffy, and Shen, Phys. Earth Planet. Inter. 120, 327-338 (2000), doi:10.1016/S0031-9201(00)00154-0",
   "eos": {
    "type": "BM3",
    "parameters": {
     "V0": 45.3694,
     "K0": 245.0,
     "K0_prime": 4.0
    }
   },
   "parameter_errors": {
    "V0": null,
    "K0": null,
    "K0_prime": null
   },
   "fixed_parameters": [],
   "notes": "Imported from a beamline jcpds collection (12.08.2026); BM3 as all jcpds files imply."
  },
  {
   "label": "using aristotype, EOS by Mao et al 1989",
   "reference": "Mao et al., J. Geophys. Res. 94, 17889-17894 (1989), doi:10.1029/JB094iB12p17889",
   "eos": {
    "type": "BM3",
    "parameters": {
     "V0": 45.3694,
     "K0": 281.0,
     "K0_prime": 4.0
    }
   },
   "parameter_errors": {
    "V0": null,
    "K0": null,
    "K0_prime": null
   },
   "fixed_parameters": [],
   "notes": "Imported from a beamline jcpds collection (12.08.2026); BM3 as all jcpds files imply."
  }
 ]
}

File: dioptas/resources/eos_database/ca_perovskite_tetragonal.json
{
 "format_version": 1,
 "name": "Ca-perovskite tetragonal",
 "formula": "",
 "symmetry": "TETRAGONAL",
 "lattice": {
  "a": 5.0606,
  "b": 5.0606,
  "c": 3.5431,
  "alpha": 90.0,
  "beta": 90.0,
  "gamma": 90.0
 },
 "formula_units_per_cell": null,
 "notes": "Imported 12.08.2026 from a beamline jcpds collection. Source file(s): JCPDS/current user/jcpds/casio3-pvp.jcpds",
 "peaks": [
  [0, 0, 2, 1.7716, 33.0],
  [2, 2, 0, 1.7892, 100.0],
  [2, 1, 1, 1.9073, 6.0],
  [2, 0, 1, 2.0591, 37.0],
  [2, 1, 0, 2.2632, 19.0],
  [1, 1, 1, 2.5177, 44.0]
 ],
 "eos_records": [
  {
   "label": "using aristotype, EOS by Mao et al 1989",
   "reference": "Mao et al., J. Geophys. Res. 94, 17889-17894 (1989), doi:10.1029/JB094iB12p17889",
   "eos": {
    "type": "BM3",
    "parameters": {
     "V0": 89.3934,
     "K0": 281.0,
     "K0_prime": 4.0
    }
   },
   "parameter_errors": {
    "V0": null,
    "K0": null,
    "K0_prime": null
   },
   "fixed_parameters": [],
   "notes": "Imported from a beamline jcpds collection (12.08.2026); BM3 as all jcpds files imply."
  },
  {
   "label": "(using aristotype (I), EOS by Mao et al 1989)",
   "reference": "Mao et al., J. Geophys. Res. 94, 17889-17894 (1989), doi:10.1029/JB094iB12p17889",
   "eos": {
    "type": "BM3",
    "parameters": {
     "V0": 90.7376,
     "K0": 281.0,
     "K0_prime": 4.0
    }
   },
   "parameter_errors": {
    "V0": null,
    "K0": null,
    "K0_prime": null
   },
   "fixed_parameters": [],
   "notes": "Imported from a beamline jcpds collection (12.08.2026); BM3 as all jcpds files imply."
  }
 ],
 "atom_sites": []
}

File: dioptas/resources/eos_database/casio3_perovskite.json
{
 "format_version": 1,
 "name": "CaSiO3 (Perovskite)",
 "formula": "CaSiO3",
 "symmetry": "CUBIC",
 "lattice": {
  "a": 3.5666,
  "b": null,
  "c": null,
  "alpha": 90.0,
  "beta": 90.0,
  "gamma": 90.0
 },
 "formula_units_per_cell": 1,
 "space_group": "Pm-3m",
 "space_group_number": 221,
 "atom_sites": [
  {"element": "Ca", "wyckoff": "1a", "x": 0.0, "y": 0.0, "z": 0.0, "occupancy": 1.0},
  {"element": "Si", "wyckoff": "1b", "x": 0.5, "y": 0.5, "z": 0.5, "occupancy": 1.0},
  {"element": "O", "wyckoff": "3c", "x": 0.0, "y": 0.5, "z": 0.5, "occupancy": 1.0}
 ],
 "notes": "Ca-perovskite (using aristotype, EOS by Shim et al 1999)",
 "peaks": [
  [1, 0, 0, 3.5666, 4.0],
  [1, 1, 0, 2.522, 100.0],
  [1, 1, 1, 2.0592, 31.0],
  [2, 0, 0, 1.7833, 56.0],
  [2, 1, 0, 1.595, 1.0],
  [2, 1, 1, 1.4561, 15.0],
  [2, 2, 0, 1.261, 9.0],
  [2, 2, 1, 1.1889, 1.0],
  [3, 0, 0, 1.1889, 1.0],
  [3, 1, 0, 1.1279, 3.0],
  [3, 1, 1, 1.0754, 1.0],
  [2, 2, 2, 1.0296, 3.0],
  [3, 2, 0, 0.9892, 1.0],
  [3, 2, 1, 0.9532, 1.0],
  [4, 0, 0, 0.8917, 1.0],
  [3, 2, 2, 0.865, 1.0],
  [4, 1, 0, 0.865, 1.0],
  [4, 1, 1, 0.8407, 1.0],
  [3, 3, 0, 0.8407, 1.0]
 ],
 "eos_records": [
  {
   "label": "Ca-perovskite (using aristotype, EOS by Shim et al 1999)",
   "reference": "Shim, Duffy, and Shen, Phys. Earth Planet. Inter. 120, 327-338 (2000), doi:10.1016/S0031-9201(00)00154-0",
   "eos": {
    "type": "BM3",
    "parameters": {
     "V0": 45.36941878829601,
     "K0": 236.0,
     "K0_prime": 3.9
    }
   }
  }
 ]
}

File: dioptas/resources/eos_database/mg_ferrite.json
{
 "format_version": 1,
 "name": "Mg-ferrite",
 "formula": "",
 "symmetry": "ORTHORHOMBIC",
 "lattice": {
  "a": 10.413,
  "b": 8.43453,
  "c": 2.81776,
  "alpha": 90.0,
  "beta": 90.0,
  "gamma": 90.0
 },
 "formula_units_per_cell": null,
 "notes": "Imported 12.08.2026 from a beamline jcpds collection. Source file(s): JCPDS/current user/jcpds/simplified/mgsio3-frt.jcpds, JCPDS/current user/jcpds/ver3/mgfrt.jcpds",
 "peaks": [
  [
   6,
   4,
   1,
   1.2101,
   4.0
  ],
  [
   2,
   3,
   2,
   1.2243,
   4.0
  ],
  [
   6,
   4,
   0,
   1.34,
   5.0
  ],
  [
   2,
   5,
   1,
   1.3945,
   9.0
  ],
  [
   6,
   2,
   1,
   1.3946,
   12.0
  ],
  [
   0,
   6,
   0,
   1.4058,
   6.0
  ],
  [
   0,
   0,
   2,
   1.4089,
   22.0
  ],
  [
   4,
   4,
   1,
   1.4165,
   8.0
  ],
  [
   5,
   3,
   1,
   1.4389,
   7.0
  ],
  [
   6,
   1,
   1,
   1.4555,
   4.0
  ],
  [
   7,
   1,
   0,
   1.465,
   3.0
  ],
  [
   3,
   4,
   1,
   1.5182,
   6.0
  ],
  [
   5,
   2,
   1,
   1.5566,
   7.0
  ],
  [
   2,
   5,
   0,
   1.6048,
   14.0
  ],
  [
   6,
   2,
   0,
   1.6049,
   10.0
  ],
  [
   2,
   4,
   1,
   1.6059,
   8.0
  ],
  [
   4,
   4,
   0,
   1.6385,
   3.0
  ],
  [
   1,
   4,
   1,
   1.6665,
   17.0
  ],
  [
   5,
   0,
   1,
   1.6748,
   21.0
  ],
  [
   0,
   4,
   1,
   1.6883,
   6.0
  ],
  [
   6,
   1,
   0,
   1.6999,
   7.0
  ],
  [
   3,
   3,
   1,
   1.7266,
   30.0
  ],
  [
   4,
   2,
   1,
   1.7415,
   25.0
  ],
  [
   2,
   3,
   1,
   1.859,
   12.0
  ],
  [
   4,
   1,
   1,
   1.8648,
   38.0
  ],
  [
   5,
   2,
   0,
   1.8673,
   9.0
  ],
  [
   2,
   4,
   0,
   1.9544,
   40.0
  ],
  [
   1,
   3,
   1,
   1.9549,
   25.0
  ],
  [
   5,
   1,
   0,
   2.0219,
   8.0
  ],
  [
   1,
   4,
   0,
   2.0667,
   13.0
  ],
  [
   3,
   1,
   1,
   2.1176,
   65.0
  ],
  [
   2,
   2,
   1,
   2.1366,
   4.0
  ],
  [
   3,
   0,
   1,
   2.1877,
   47.0
  ],
  [
   1,
   2,
   1,
   2.2858,
   7.0
  ],
  [
   0,
   2,
   1,
   2.3429,
   33.0
  ],
  [
   2,
   1,
   1,
   2.3776,
   34.0
  ],
  [
   2,
   3,
   0,
   2.4739,
   56.0
  ],
  [
   4,
   0,
   0,
   2.6032,
   39.0
  ],
  [
   3,
   2,
   0,
   2.68,
   18.0
  ],
  [
   1,
   0,
   1,
   2.7199,
   14.0
  ],
  [
   3,
   1,
   0,
   3.2098,
   6.0
  ],
  [
   2,
   2,
   0,
   3.2771,
   33.0
  ],
  [
   1,
   2,
   0,
   3.9089,
   3.0
  ],
  [
   0,
   2,
   0,
   4.2173,
   13.0
  ],
  [
   2,
   1,
   0,
   4.4304,
   9.0
  ],
  [
   2,
   0,
   0,
   5.2065,
   15.0
  ],
  [
   1,
   1,
   0,
   6.5542,
   100.0
  ]
 ],
 "eos_records": [
  {
   "label": "GSAS calculation, EOS from Knittle and Jeanloz,1987",
   "reference": "Mg-ferrite (GSAS calculation, EOS from Knittle and Jeanloz,1987)",
   "eos": {
    "type": "BM3",
    "parameters": {
     "V0": 247.4804,
     "K0": 266.0,
     "K0_prime": 3.9
    }
   },
   "notes": "Imported from a beamline jcpds collection (12.08.2026); BM3 as all jcpds files imply."
  }
 ]
}

File: dioptas/resources/eos_database/mgsio3_post_perovskite.json
{
 "format_version": 1,
 "name": "MgSiO3 post-perovskite",
 "formula": "MgSiO3",
 "symmetry": "ORTHORHOMBIC",
 "lattice": {
  "a": 2.7129228447,
  "b": 8.8832758621,
  "c": 6.7303904287,
  "alpha": 90.0,
  "beta": 90.0,
  "gamma": 90.0
 },
 "formula_units_per_cell": 4,
 "space_group": "Cmcm",
 "space_group_number": 63,
 "atom_sites": [
  {"element": "Si", "wyckoff": "4a", "x": 0.0, "y": 0.0, "z": 0.0, "occupancy": 1.0},
  {"element": "Mg", "wyckoff": "4c", "x": 0.0, "y": 0.253, "z": 0.25, "occupancy": 1.0},
  {"element": "O", "wyckoff": "4c", "x": 0.0, "y": 0.923, "z": 0.25, "occupancy": 1.0},
  {"element": "O", "wyckoff": "8f", "x": 0.0, "y": 0.631, "z": 0.436, "occupancy": 1.0}
 ],
 "notes": "Cmcm structure and fractional coordinates at 121 GPa and 300 K: Murakami et al., Science 304, 855-858 (2004), doi:10.1126/science.1095932, ICSD 158959. The measured 121 GPa cell (a=2.456, b=8.042, c=6.093 A) was isotropically expanded to the Mosenfelder V0=162.2 A^3 while preserving its axial ratios, so Dioptas' isotropic EoS scaling returns a close approximation to the measured high-pressure cell. Phase-line intensities were calculated from the cited structure using independent-atom X-ray form factors.",
 "peaks": [],
 "eos_records": [
  {
   "label": "Mosenfelder et al. (2009), shock-static BM3-MGD",
   "reference": "Mosenfelder et al., Journal of Geophysical Research: Solid Earth 114, B01203 (2009), doi:10.1029/2008JB005900",
   "temperature_ref": 300.0,
   "experimental_pressure_range_gpa": [111.0, 245.0],
   "eos": {
    "type": "BM3",
    "parameters": {
     "V0": 162.2,
     "K0": 225.0,
     "K0_prime": 4.21
    }
   },
   "parameter_errors": {
    "V0": null,
    "K0": 2.0,
    "K0_prime": 0.07
   },
   "fixed_parameters": ["V0"],
   "thermal": {
    "type": "MieGruneisenDebye",
    "parameters": {
     "Tr": 300.0,
     "theta0": 990.0,
     "gamma0": 2.61,
     "q": 2.1,
     "n": 5
    }
   },
   "notes": "Global inversion of Guignot et al. static P-V-T data and six shock experiments at substantially higher pressures. V0=162.2 A^3 was fixed; theta0=990(146) K, gamma0=2.61(67), and q=2.1(8). The paper defines the cold curve as a BM3 isentrope; this is retained because it is the engine-supported form published with the MGD thermal model."
  },
  {
   "label": "Sakai et al. (2016), experimental multi-megabar BM3",
   "reference": "Sakai et al., Scientific Reports 6, 22652 (2016), doi:10.1038/srep22652",
   "temperature_ref": 300.0,
   "experimental_pressure_range_gpa": [100.0, 265.0],
   "eos": {
    "type": "BM3",
    "parameters": {
     "V0": 158.0,
     "K0": 292.0,
     "K0_prime": 3.74
    }
   },
   "parameter_errors": {
    "V0": 1.5,
    "K0": 22.0,
    "K0_prime": 0.13
   },
   "fixed_parameters": [],
   "notes": "Experimental BM3 fit 1 to laser-heated DAC data from this study plus Guignot et al., reaching 265 GPa. Stored as a room-temperature cold curve only because the published thermal fit uses an Al'tshuler gamma(V) function not implemented by Dioptas. Sakai et al. prefer their Keane fit for multi-megabar extrapolation; the BM3 parameters are strongly correlated and should be used within the experimental range rather than extrapolated."
  }
 ]
}

File: dioptas/resources/eos_database/naalsio4_calcium_ferrite.json
{
 "format_version": 1,
 "name": "NaAlSiO4 (calcium-ferrite type)",
 "formula": "NaAlSiO4",
 "symmetry": "ORTHORHOMBIC",
 "lattice": {
  "a": 10.187,
  "b": 8.684,
  "c": 2.7464,
  "alpha": 90.0,
  "beta": 90.0,
  "gamma": 90.0
 },
 "formula_units_per_cell": 4,
 "space_group": "Pbnm",
 "space_group_number": 62,
 "atom_sites": [
  {"element": "Na", "wyckoff": "4c", "x": 0.661, "y": 0.764, "z": 0.75, "occupancy": 1.0},
  {"element": "Al", "wyckoff": "4c", "x": 0.89, "y": 0.577, "z": 0.25, "occupancy": 0.5},
  {"element": "Si", "wyckoff": "4c", "x": 0.89, "y": 0.577, "z": 0.25, "occupancy": 0.5},
  {"element": "Al", "wyckoff": "4c", "x": 0.398, "y": 0.556, "z": 0.25, "occupancy": 0.5},
  {"element": "Si", "wyckoff": "4c", "x": 0.398, "y": 0.556, "z": 0.25, "occupancy": 0.5},
  {"element": "O", "wyckoff": "4c", "x": 0.365, "y": 0.697, "z": 0.75, "occupancy": 1.0},
  {"element": "O", "wyckoff": "4c", "x": 0.018, "y": 0.612, "z": 0.75, "occupancy": 1.0},
  {"element": "O", "wyckoff": "4c", "x": 0.201, "y": 0.461, "z": 0.25, "occupancy": 1.0},
  {"element": "O", "wyckoff": "4c", "x": 0.43, "y": 0.438, "z": 0.75, "occupancy": 1.0}
 ],
 "notes": "Imported 12.08.2026 from a beamline jcpds collection. Source file(s): JCPDS/dac_user_jcpds/NaAlSiO4 CaF phase - Copy.jcpds, JCPDS/dac_user_jcpds/NaAlSiO4 CaF phase.jcpds. Calcium-ferrite structure: Yamada, Matsui, and Ito, Mineralogical Magazine 47, 177-181 (1983), doi:10.1180/minmag.1983.047.343.07; corrected O4 coordinate documented by Finger and Hazen, Acta Crystallographica B47, 561-580 (1991), doi:10.1107/S0108768191004214.",
 "peaks": [
  [8, 0, 1, 1.1552, 5.6],
  [2, 3, 2, 1.2054, 42.1],
  [4, 5, 1, 1.2718, 33.2],
  [6, 3, 1, 1.2923, 13.2],
  [1, 1, 2, 1.3445, 6.5],
  [6, 2, 1, 1.3703, 12.0],
  [0, 0, 2, 1.3732, 15.4],
  [4, 4, 1, 1.4157, 10.6],
  [6, 1, 1, 1.4246, 6.6],
  [6, 0, 1, 1.4442, 19.0],
  [0, 6, 0, 1.4473, 6.7],
  [0, 5, 1, 1.4679, 16.0],
  [6, 2, 0, 1.5812, 37.0],
  [4, 4, 0, 1.6522, 9.9],
  [4, 1, 1, 1.8257, 19.3],
  [3, 4, 0, 1.8291, 6.5],
  [5, 2, 0, 1.8444, 5.5],
  [2, 3, 1, 1.8555, 33.8],
  [4, 0, 1, 1.8674, 18.6],
  [4, 3, 0, 1.9121, 10.3],
  [3, 2, 1, 1.9162, 14.8],
  [5, 1, 0, 1.9835, 22.2],
  [2, 4, 0, 1.9972, 13.9],
  [2, 2, 1, 2.1121, 57.3],
  [1, 4, 0, 2.1233, 20.5],
  [0, 4, 0, 2.171, 9.5],
  [3, 3, 0, 2.2029, 9.4],
  [2, 0, 1, 2.4174, 27.2],
  [2, 3, 0, 2.5167, 19.0],
  [1, 1, 1, 2.5361, 22.2],
  [4, 0, 0, 2.5468, 45.4],
  [0, 1, 1, 2.6186, 100.0],
  [2, 2, 0, 3.3043, 25.7],
  [1, 2, 0, 3.9943, 5.0],
  [0, 2, 0, 4.342, 96.9],
  [2, 0, 0, 5.0935, 23.4],
  [1, 1, 0, 6.6087, 42.2]
 ],
 "eos_records": [
  {
   "label": "Dubrovinsky et al. (2002)",
   "reference": "Dubrovinsky et al., High Pressure Res. 22, 495-499 (2002), doi:10.1080/08957950212807",
   "eos": {
    "type": "BM3",
    "parameters": {
     "V0": 242.9573,
     "K0": 220.0,
     "K0_prime": 4.1
    }
   },
   "parameter_errors": {
    "V0": null,
    "K0": null,
    "K0_prime": null
   },
   "fixed_parameters": [],
   "notes": "Identity corrected from the source filenames and cited publication; publication BM3 parameters."
  }
 ]
}

File: dioptas/resources/eos_database/perovskite_cubic.json
{
 "format_version": 1,
 "name": "Perovskite_cubic",
 "formula": "",
 "symmetry": "CUBIC",
 "lattice": {
  "a": 3.4369,
  "b": 3.4369,
  "c": 3.4369,
  "alpha": 90.0,
  "beta": 90.0,
  "gamma": 90.0
 },
 "formula_units_per_cell": null,
 "notes": "Imported 12.08.2026 from a beamline jcpds collection. Source file(s): JCPDS/current user/jcpds/mgsio3-cpv.jcpds, JCPDS/dac_user_jcpds/Users data/mgsio3-pv-c.jcpds",
 "peaks": [
  [
   3,
   2,
   2,
   0.8336,
   1.0
  ],
  [
   4,
   1,
   0,
   0.8336,
   1.0
  ],
  [
   4,
   0,
   0,
   0.8592,
   1.0
  ],
  [
   3,
   2,
   1,
   0.9186,
   3.0
  ],
  [
   3,
   2,
   0,
   0.9532,
   1.0
  ],
  [
   2,
   2,
   2,
   0.9921,
   1.0
  ],
  [
   3,
   1,
   1,
   1.0363,
   1.0
  ],
  [
   3,
   1,
   0,
   1.0868,
   2.0
  ],
  [
   3,
   0,
   0,
   1.1456,
   1.0
  ],
  [
   2,
   2,
   1,
   1.1456,
   2.0
  ],
  [
   2,
   2,
   0,
   1.2151,
   11.0
  ],
  [
   2,
   1,
   1,
   1.4031,
   19.0
  ],
  [
   2,
   1,
   0,
   1.537,
   13.0
  ],
  [
   2,
   0,
   0,
   1.7184,
   68.0
  ],
  [
   1,
   1,
   1,
   1.9843,
   38.0
  ],
  [
   1,
   1,
   0,
   2.4303,
   100.0
  ],
  [
   1,
   0,
   0,
   3.4369,
   57.0
  ]
 ],
 "eos_records": [
  {
   "label": "GSAS calculation, EOS from Knittle and Jeanloz,1987",
   "reference": "Perovskite_cubic (GSAS calculation, EOS from Knittle and Jeanloz,1987)",
   "eos": {
    "type": "BM3",
    "parameters": {
     "V0": 40.5976,
     "K0": 266.0,
     "K0_prime": 3.9
    }
   },
   "notes": "Imported from a beamline jcpds collection (12.08.2026); BM3 as all jcpds files imply."
  },
  {
   "label": "GSAS calculation, EOS from Mao et al",
   "reference": "Perovskite_cubic (GSAS calculation, EOS from Mao et al)",
   "eos": {
    "type": "BM3",
    "parameters": {
     "V0": 40.5976,
     "K0": 261.0,
     "K0_prime": 4.0
    }
   },
   "notes": "Imported from a beamline jcpds collection (12.08.2026); BM3 as all jcpds files imply."
  }
 ]
}

File: dioptas/resources/eos_database/perovskite_orthorhombic.json
{
 "format_version": 1,
 "name": "Perovskite_orthorhombic",
 "formula": "",
 "symmetry": "ORTHORHOMBIC",
 "lattice": {
  "a": 4.7963,
  "b": 4.9346,
  "c": 6.9092,
  "alpha": 90.0,
  "beta": 90.0,
  "gamma": 90.0
 },
 "formula_units_per_cell": null,
 "notes": "Imported 12.08.2026 from a beamline jcpds collection. Source file(s): JCPDS/current user/jcpds/mg0.8fe0.2sio3-opv.jcpds",
 "peaks": [
  [
   1,
   1,
   8,
   0.8376,
   1.0
  ],
  [
   3,
   5,
   0,
   0.8398,
   1.0
  ],
  [
   3,
   0,
   7,
   0.8399,
   1.0
  ],
  [
   0,
   4,
   6,
   0.8418,
   1.0
  ],
  [
   1,
   5,
   4,
   0.8436,
   1.0
  ],
  [
   4,
   3,
   4,
   0.8451,
   1.0
  ],
  [
   2,
   5,
   3,
   0.8485,
   1.0
  ],
  [
   3,
   4,
   4,
   0.8502,
   1.0
  ],
  [
   4,
   2,
   5,
   0.8502,
   1.0
  ],
  [
   4,
   4,
   1,
   0.8533,
   1.0
  ],
  [
   2,
   2,
   7,
   0.856,
   1.0
  ],
  [
   2,
   4,
   5,
   0.8592,
   1.0
  ],
  [
   4,
   4,
   0,
   0.8598,
   1.0
  ],
  [
   0,
   0,
   8,
   0.8636,
   1.0
  ],
  [
   5,
   2,
   2,
   0.8655,
   1.0
  ],
  [
   5,
   1,
   3,
   0.8716,
   1.0
  ],
  [
   3,
   2,
   6,
   0.8738,
   1.0
  ],
  [
   2,
   3,
   6,
   0.8779,
   1.0
  ],
  [
   3,
   3,
   5,
   0.8823,
   1.0
  ],
  [
   2,
   5,
   2,
   0.8824,
   1.0
  ],
  [
   5,
   0,
   3,
   0.8855,
   1.0
  ],
  [
   5,
   2,
   1,
   0.8867,
   1.0
  ],
  [
   4,
   1,
   5,
   0.8908,
   1.0
  ],
  [
   1,
   5,
   3,
   0.8913,
   1.0
  ],
  [
   4,
   3,
   3,
   0.8931,
   1.0
  ],
  [
   5,
   2,
   0,
   0.8941,
   1.0
  ],
  [
   2,
   1,
   7,
   0.8975,
   1.0
  ],
  [
   3,
   4,
   3,
   0.8992,
   1.0
  ],
  [
   1,
   2,
   7,
   0.9001,
   1.0
  ],
  [
   1,
   4,
   5,
   0.9038,
   1.0
  ],
  [
   2,
   5,
   1,
   0.9048,
   1.0
  ],
  [
   5,
   1,
   2,
   0.9085,
   2.0
  ],
  [
   2,
   5,
   0,
   0.9127,
   1.0
  ],
  [
   4,
   2,
   4,
   0.9148,
   1.0
  ],
  [
   0,
   2,
   7,
   0.9164,
   1.0
  ],
  [
   3,
   1,
   6,
   0.9181,
   2.0
  ],
  [
   0,
   4,
   5,
   0.9203,
   1.0
  ],
  [
   1,
   3,
   6,
   0.9256,
   1.0
  ],
  [
   2,
   4,
   4,
   0.926,
   1.0
  ],
  [
   1,
   5,
   2,
   0.9309,
   1.0
  ],
  [
   4,
   3,
   2,
   0.9329,
   1.0
  ],
  [
   5,
   1,
   1,
   0.933,
   1.0
  ],
  [
   3,
   4,
   2,
   0.9398,
   1.0
  ],
  [
   5,
   1,
   0,
   0.9416,
   1.0
  ],
  [
   1,
   1,
   7,
   0.9487,
   1.0
  ],
  [
   5,
   0,
   1,
   0.9501,
   1.0
  ],
  [
   3,
   3,
   4,
   0.9552,
   1.0
  ],
  [
   2,
   2,
   6,
   0.9568,
   1.0
  ],
  [
   1,
   5,
   1,
   0.9573,
   1.0
  ],
  [
   4,
   3,
   1,
   0.9596,
   1.0
  ],
  [
   3,
   2,
   5,
   0.9626,
   1.0
  ],
  [
   4,
   1,
   4,
   0.9659,
   1.0
  ],
  [
   1,
   5,
   0,
   0.9667,
   1.0
  ],
  [
   1,
   0,
   7,
   0.9668,
   1.0
  ],
  [
   3,
   4,
   1,
   0.9671,
   1.0
  ],
  [
   2,
   3,
   5,
   0.968,
   1.0
  ],
  [
   4,
   3,
   0,
   0.9689,
   1.0
  ],
  [
   3,
   4,
   0,
   0.9767,
   1.0
  ],
  [
   4,
   2,
   3,
   0.9767,
   1.0
  ],
  [
   1,
   4,
   4,
   0.9826,
   1.0
  ],
  [
   4,
   0,
   4,
   0.985,
   1.0
  ],
  [
   2,
   4,
   3,
   0.9904,
   1.0
  ],
  [
   0,
   4,
   4,
   1.0039,
   1.0
  ],
  [
   2,
   1,
   6,
   1.0158,
   1.0
  ],
  [
   1,
   2,
   6,
   1.0196,
   1.0
  ],
  [
   3,
   1,
   5,
   1.0228,
   1.0
  ],
  [
   3,
   3,
   3,
   1.0263,
   1.0
  ],
  [
   4,
   2,
   2,
   1.0295,
   1.0
  ],
  [
   1,
   3,
   5,
   1.0332,
   1.0
  ],
  [
   2,
   0,
   6,
   1.0381,
   1.0
  ],
  [
   4,
   1,
   3,
   1.0397,
   1.0
  ],
  [
   0,
   2,
   6,
   1.0435,
   1.0
  ],
  [
   3,
   0,
   5,
   1.0455,
   1.0
  ],
  [
   2,
   4,
   2,
   1.0456,
   1.0
  ],
  [
   3,
   2,
   4,
   1.0596,
   1.0
  ],
  [
   1,
   4,
   3,
   1.0605,
   1.0
  ],
  [
   4,
   2,
   1,
   1.0656,
   1.0
  ],
  [
   2,
   3,
   4,
   1.0668,
   1.0
  ],
  [
   2,
   2,
   5,
   1.0772,
   1.0
  ],
  [
   4,
   2,
   0,
   1.0785,
   1.0
  ],
  [
   2,
   4,
   1,
   1.0834,
   1.0
  ],
  [
   0,
   4,
   3,
   1.0875,
   1.0
  ],
  [
   3,
   3,
   2,
   1.0881,
   2.0
  ],
  [
   1,
   1,
   6,
   1.092,
   2.0
  ],
  [
   2,
   4,
   0,
   1.097,
   1.0
  ],
  [
   4,
   1,
   2,
   1.1041,
   1.0
  ],
  [
   1,
   4,
   2,
   1.1291,
   1.0
  ],
  [
   3,
   3,
   1,
   1.131,
   1.0
  ],
  [
   4,
   0,
   2,
   1.1328,
   3.0
  ],
  [
   3,
   1,
   4,
   1.1415,
   1.0
  ],
  [
   3,
   3,
   0,
   1.1465,
   1.0
  ],
  [
   4,
   1,
   1,
   1.1489,
   1.0
  ],
  [
   0,
   0,
   6,
   1.1515,
   1.0
  ],
  [
   1,
   3,
   4,
   1.1561,
   2.0
  ],
  [
   3,
   2,
   3,
   1.1593,
   1.0
  ],
  [
   0,
   4,
   2,
   1.1618,
   1.0
  ],
  [
   2,
   1,
   5,
   1.1635,
   1.0
  ],
  [
   4,
   1,
   0,
   1.1652,
   1.0
  ],
  [
   2,
   3,
   3,
   1.1688,
   1.0
  ],
  [
   1,
   2,
   5,
   1.1693,
   2.0
  ],
  [
   1,
   4,
   1,
   1.1773,
   1.0
  ],
  [
   1,
   4,
   0,
   1.1948,
   2.0
  ],
  [
   4,
   0,
   0,
   1.1991,
   2.0
  ],
  [
   0,
   2,
   5,
   1.2056,
   1.0
  ],
  [
   0,
   4,
   1,
   1.2144,
   1.0
  ],
  [
   2,
   2,
   4,
   1.2187,
   7.0
  ],
  [
   0,
   4,
   0,
   1.2337,
   3.0
  ],
  [
   3,
   2,
   2,
   1.2507,
   1.0
  ],
  [
   2,
   3,
   2,
   1.2626,
   1.0
  ],
  [
   3,
   1,
   3,
   1.2692,
   1.0
  ],
  [
   1,
   1,
   5,
   1.2822,
   1.0
  ],
  [
   1,
   3,
   3,
   1.2893,
   2.0
  ],
  [
   3,
   0,
   3,
   1.3133,
   1.0
  ],
  [
   3,
   2,
   1,
   1.3171,
   1.0
  ],
  [
   1,
   0,
   5,
   1.3278,
   1.0
  ],
  [
   2,
   3,
   1,
   1.331,
   1.0
  ],
  [
   3,
   2,
   0,
   1.3417,
   2.0
  ],
  [
   2,
   1,
   4,
   1.3483,
   1.0
  ],
  [
   2,
   3,
   0,
   1.3565,
   1.0
  ],
  [
   1,
   2,
   4,
   1.3572,
   1.0
  ],
  [
   2,
   2,
   3,
   1.3779,
   1.0
  ],
  [
   3,
   1,
   2,
   1.392,
   19.0
  ],
  [
   2,
   0,
   4,
   1.4016,
   7.0
  ],
  [
   0,
   2,
   4,
   1.415,
   8.0
  ],
  [
   1,
   3,
   2,
   1.4187,
   9.0
  ],
  [
   3,
   1,
   1,
   1.4854,
   3.0
  ],
  [
   1,
   3,
   1,
   1.5179,
   8.0
  ],
  [
   3,
   1,
   0,
   1.5209,
   1.0
  ],
  [
   2,
   2,
   2,
   1.5395,
   5.0
  ],
  [
   1,
   1,
   4,
   1.5436,
   3.0
  ],
  [
   1,
   3,
   0,
   1.5559,
   6.0
  ],
  [
   3,
   0,
   1,
   1.5576,
   1.0
  ],
  [
   2,
   1,
   3,
   1.5743,
   1.0
  ],
  [
   1,
   2,
   3,
   1.5886,
   3.0
  ],
  [
   2,
   2,
   1,
   1.6688,
   4.0
  ],
  [
   0,
   2,
   3,
   1.6836,
   4.0
  ],
  [
   2,
   2,
   0,
   1.7197,
   40.0
  ],
  [
   0,
   0,
   4,
   1.7273,
   25.0
  ],
  [
   2,
   1,
   2,
   1.8296,
   3.0
  ],
  [
   1,
   2,
   2,
   1.8521,
   8.0
  ],
  [
   1,
   1,
   3,
   1.9137,
   13.0
  ],
  [
   2,
   0,
   2,
   1.97,
   5.0
  ],
  [
   0,
   2,
   2,
   2.0078,
   9.0
  ],
  [
   2,
   1,
   1,
   2.0589,
   15.0
  ],
  [
   1,
   0,
   3,
   2.0761,
   19.0
  ],
  [
   1,
   2,
   1,
   2.0911,
   9.0
  ],
  [
   2,
   1,
   0,
   2.1569,
   9.0
  ],
  [
   1,
   2,
   0,
   2.194,
   4.0
  ],
  [
   0,
   2,
   1,
   2.3236,
   1.0
  ],
  [
   2,
   0,
   0,
   2.3981,
   20.0
  ],
  [
   1,
   1,
   2,
   2.4374,
   100.0
  ],
  [
   0,
   2,
   0,
   2.4673,
   23.0
  ],
  [
   1,
   1,
   1,
   3.079,
   10.0
  ],
  [
   1,
   1,
   0,
   3.4394,
   30.0
  ],
  [
   0,
   0,
   2,
   3.4546,
   12.0
  ],
  [
   1,
   0,
   1,
   3.94,
   3.0
  ]
 ],
 "eos_records": [
  {
   "label": "GSAS calculation, EOS from Knittle and Jeanloz,1987",
   "reference": "Perovskite_orthorhombic (GSAS calculation, EOS from Knittle and Jeanloz,1987)",
   "eos": {
    "type": "BM3",
    "parameters": {
     "V0": 162.3494,
     "K0": 266.0,
     "K0_prime": 3.9
    }
   },
   "notes": "Imported from a beamline jcpds collection (12.08.2026); BM3 as all jcpds files imply."
  },
  {
   "label": "GSAS calculation, EOS from Mao et al",
   "reference": "Perovskite_orthorhombic (GSAS calculation, EOS from Mao et al)",
   "eos": {
    "type": "BM3",
    "parameters": {
     "V0": 162.9402,
     "K0": 261.0,
     "K0_prime": 4.0
    }
   },
   "notes": "Imported from a beamline jcpds collection (12.08.2026); BM3 as all jcpds files imply."
  },
  {
   "label": "GSAS calculation, EOS from Mao et al [K0=261]",
   "reference": "Perovskite_orthorhombic (GSAS calculation, EOS from Mao et al)",
   "eos": {
    "type": "BM3",
    "parameters": {
     "V0": 163.0985,
     "K0": 261.0,
     "K0_prime": 4.0
    }
   },
   "notes": "Imported from a beamline jcpds collection (12.08.2026); BM3 as all jcpds files imply."
  },
  {
   "label": "GSAS calculation, EOS from Mao et al [K0=261]",
   "reference": "Perovskite_orthorhombic (GSAS calculation, EOS from Mao et al)",
   "eos": {
    "type": "BM3",
    "parameters": {
     "V0": 163.5257,
     "K0": 261.0,
     "K0_prime": 4.0
    }
   },
   "notes": "Imported from a beamline jcpds collection (12.08.2026); BM3 as all jcpds files imply."
  },
  {
   "label": "GSAS calculation, EOS from Mao et al [K0=261]",
   "reference": "Perovskite_orthorhombic (GSAS calculation, EOS from Mao et al)",
   "eos": {
    "type": "BM3",
    "parameters": {
     "V0": 165.6321,
     "K0": 261.0,
     "K0_prime": 4.0
    }
   },
   "notes": "Imported from a beamline jcpds collection (12.08.2026); BM3 as all jcpds files imply."
  }
 ]
}

File: dioptas/resources/eos_database/perovskite_orthorhombic_2.json
{
 "format_version": 1,
 "name": "Perovskite_orthorhombic",
 "formula": "FeGeO3",
 "symmetry": "ORTHORHOMBIC",
 "lattice": {
  "a": 4.69125,
  "b": 4.90419,
  "c": 6.86501,
  "alpha": 90.0,
  "beta": 90.0,
  "gamma": 90.0
 },
 "formula_units_per_cell": null,
 "notes": "Imported 12.08.2026 from a beamline jcpds collection. Source file(s): JCPDS/dac_user_jcpds/CVS/FeGeO3_pv_47GPa_1400K.jcpds",
 "peaks": [
  [
   2,
   2,
   4,
   1.206,
   19.3
  ],
  [
   3,
   1,
   2,
   1.3667,
   39.7
  ],
  [
   2,
   0,
   4,
   1.3851,
   14.5
  ],
  [
   0,
   2,
   4,
   1.4061,
   16.2
  ],
  [
   1,
   3,
   2,
   1.4079,
   16.9
  ],
  [
   1,
   3,
   1,
   1.5061,
   13.5
  ],
  [
   2,
   2,
   0,
   1.695,
   54.2
  ],
  [
   0,
   0,
   4,
   1.7163,
   33.9
  ],
  [
   1,
   2,
   2,
   1.8361,
   9.3
  ],
  [
   1,
   1,
   3,
   1.8967,
   12.2
  ],
  [
   0,
   2,
   2,
   1.9953,
   12.0
  ],
  [
   2,
   1,
   1,
   2.0222,
   17.0
  ],
  [
   1,
   0,
   3,
   2.0567,
   20.4
  ],
  [
   2,
   1,
   0,
   2.116,
   10.2
  ],
  [
   2,
   0,
   0,
   2.3456,
   18.9
  ],
  [
   1,
   1,
   2,
   2.412,
   100.0
  ],
  [
   0,
   2,
   0,
   2.4521,
   24.6
  ],
  [
   1,
   1,
   1,
   3.0396,
   9.7
  ],
  [
   1,
   1,
   0,
   3.39,
   21.9
  ],
  [
   0,
   0,
   2,
   3.4325,
   9.5
  ]
 ],
 "eos_records": [
  {
   "label": "GSAS calculation, EOS from Mao et al",
   "reference": "Perovskite_orthorhombic (GSAS calculation, EOS from Mao et al)",
   "eos": {
    "type": "BM3",
    "parameters": {
     "V0": 157.9418,
     "K0": 261.0,
     "K0_prime": 4.0
    }
   },
   "notes": "Imported from a beamline jcpds collection (12.08.2026); BM3 as all jcpds files imply."
  }
 ]
}

File: dioptas/resources/eos_database/perovskite_orthorhombic_3.json
{
 "format_version": 1,
 "name": "Perovskite_orthorhombic",
 "formula": "Mg0",
 "symmetry": "ORTHORHOMBIC",
 "lattice": {
  "a": 4.7911,
  "b": 4.9332,
  "c": 6.9062,
  "alpha": 90.0,
  "beta": 90.0,
  "gamma": 90.0
 },
 "formula_units_per_cell": null,
 "notes": "Imported 12.08.2026 from a beamline jcpds collection. Source file(s): JCPDS/dac_user_jcpds/mg0_85fe0_15sio3-opv.jcpds",
 "peaks": [
  [
   1,
   1,
   8,
   0.8373,
   1.0
  ],
  [
   3,
   0,
   7,
   0.8394,
   1.0
  ],
  [
   3,
   5,
   0,
   0.8394,
   1.0
  ],
  [
   4,
   3,
   4,
   0.8445,
   1.0
  ],
  [
   4,
   2,
   5,
   0.8496,
   1.0
  ],
  [
   3,
   4,
   4,
   0.8497,
   1.0
  ],
  [
   4,
   4,
   1,
   0.8527,
   1.0
  ],
  [
   2,
   2,
   7,
   0.8556,
   1.0
  ],
  [
   2,
   4,
   5,
   0.8588,
   1.0
  ],
  [
   4,
   4,
   0,
   0.8592,
   1.0
  ],
  [
   0,
   0,
   8,
   0.8633,
   1.0
  ],
  [
   5,
   2,
   2,
   0.8647,
   1.0
  ],
  [
   5,
   1,
   3,
   0.8708,
   1.0
  ],
  [
   3,
   2,
   6,
   0.8733,
   1.0
  ],
  [
   2,
   3,
   6,
   0.8774,
   1.0
  ],
  [
   3,
   3,
   5,
   0.8818,
   1.0
  ],
  [
   5,
   2,
   1,
   0.8858,
   1.0
  ],
  [
   4,
   1,
   5,
   0.8901,
   1.0
  ],
  [
   1,
   5,
   3,
   0.891,
   1.0
  ],
  [
   4,
   3,
   3,
   0.8925,
   1.0
  ],
  [
   5,
   2,
   0,
   0.8932,
   1.0
  ],
  [
   3,
   4,
   3,
   0.8987,
   1.0
  ],
  [
   1,
   2,
   7,
   0.8997,
   1.0
  ],
  [
   1,
   4,
   5,
   0.9034,
   1.0
  ],
  [
   2,
   5,
   1,
   0.9044,
   1.0
  ],
  [
   5,
   1,
   2,
   0.9076,
   2.0
  ],
  [
   2,
   5,
   0,
   0.9123,
   1.0
  ],
  [
   4,
   2,
   4,
   0.9141,
   1.0
  ],
  [
   0,
   2,
   7,
   0.916,
   1.0
  ],
  [
   3,
   1,
   6,
   0.9175,
   2.0
  ],
  [
   0,
   4,
   5,
   0.9199,
   1.0
  ],
  [
   1,
   3,
   6,
   0.9252,
   1.0
  ],
  [
   2,
   4,
   4,
   0.9256,
   1.0
  ],
  [
   1,
   5,
   2,
   0.9306,
   1.0
  ],
  [
   5,
   1,
   1,
   0.932,
   1.0
  ],
  [
   4,
   3,
   2,
   0.9322,
   1.0
  ],
  [
   3,
   4,
   2,
   0.9393,
   1.0
  ],
  [
   5,
   1,
   0,
   0.9406,
   1.0
  ],
  [
   1,
   1,
   7,
   0.9483,
   1.0
  ],
  [
   5,
   0,
   1,
   0.9491,
   1.0
  ],
  [
   3,
   3,
   4,
   0.9546,
   1.0
  ],
  [
   2,
   2,
   6,
   0.9563,
   1.0
  ],
  [
   1,
   5,
   1,
   0.957,
   1.0
  ],
  [
   4,
   3,
   1,
   0.9588,
   1.0
  ],
  [
   4,
   1,
   4,
   0.9651,
   1.0
  ],
  [
   3,
   4,
   1,
   0.9665,
   1.0
  ],
  [
   2,
   3,
   5,
   0.9675,
   1.0
  ],
  [
   4,
   3,
   0,
   0.9682,
   1.0
  ],
  [
   4,
   2,
   3,
   0.9759,
   1.0
  ],
  [
   3,
   4,
   0,
   0.9761,
   1.0
  ],
  [
   1,
   4,
   4,
   0.9822,
   1.0
  ],
  [
   4,
   0,
   4,
   0.9841,
   1.0
  ],
  [
   2,
   4,
   3,
   0.99,
   1.0
  ],
  [
   0,
   4,
   4,
   1.0036,
   1.0
  ],
  [
   2,
   1,
   6,
   1.0153,
   1.0
  ],
  [
   1,
   2,
   6,
   1.0192,
   1.0
  ],
  [
   3,
   1,
   5,
   1.022,
   1.0
  ],
  [
   3,
   3,
   3,
   1.0257,
   1.0
  ],
  [
   4,
   2,
   2,
   1.0286,
   1.0
  ],
  [
   1,
   3,
   5,
   1.0328,
   1.0
  ],
  [
   2,
   0,
   6,
   1.0375,
   1.0
  ],
  [
   4,
   1,
   3,
   1.0387,
   1.0
  ],
  [
   0,
   2,
   6,
   1.0431,
   1.0
  ],
  [
   2,
   4,
   2,
   1.0451,
   1.0
  ],
  [
   3,
   2,
   4,
   1.0589,
   1.0
  ],
  [
   1,
   4,
   3,
   1.0602,
   1.0
  ],
  [
   4,
   2,
   1,
   1.0646,
   1.0
  ],
  [
   2,
   3,
   4,
   1.0663,
   1.0
  ],
  [
   2,
   2,
   5,
   1.0766,
   1.0
  ],
  [
   4,
   2,
   0,
   1.0775,
   1.0
  ],
  [
   2,
   4,
   1,
   1.083,
   1.0
  ],
  [
   3,
   3,
   2,
   1.0874,
   2.0
  ],
  [
   1,
   1,
   6,
   1.0915,
   2.0
  ],
  [
   2,
   4,
   0,
   1.0965,
   1.0
  ],
  [
   4,
   1,
   2,
   1.103,
   1.0
  ],
  [
   1,
   4,
   2,
   1.1288,
   1.0
  ],
  [
   3,
   3,
   1,
   1.1302,
   1.0
  ],
  [
   4,
   0,
   2,
   1.1316,
   3.0
  ],
  [
   3,
   1,
   4,
   1.1406,
   1.0
  ],
  [
   3,
   3,
   0,
   1.1457,
   1.0
  ],
  [
   4,
   1,
   1,
   1.1478,
   1.0
  ],
  [
   0,
   0,
   6,
   1.151,
   1.0
  ],
  [
   1,
   3,
   4,
   1.1556,
   2.0
  ],
  [
   3,
   2,
   3,
   1.1585,
   1.0
  ],
  [
   0,
   4,
   2,
   1.1614,
   1.0
  ],
  [
   2,
   1,
   5,
   1.1629,
   1.0
  ],
  [
   4,
   1,
   0,
   1.164,
   1.0
  ],
  [
   2,
   3,
   3,
   1.1682,
   1.0
  ],
  [
   1,
   2,
   5,
   1.1687,
   2.0
  ],
  [
   1,
   4,
   1,
   1.1769,
   1.0
  ],
  [
   1,
   4,
   0,
   1.1944,
   2.0
  ],
  [
   4,
   0,
   0,
   1.1978,
   2.0
  ],
  [
   0,
   4,
   1,
   1.2141,
   1.0
  ],
  [
   2,
   2,
   4,
   1.218,
   7.0
  ],
  [
   0,
   4,
   0,
   1.2333,
   3.0
  ],
  [
   3,
   2,
   2,
   1.2497,
   1.0
  ],
  [
   2,
   3,
   2,
   1.2619,
   1.0
  ],
  [
   3,
   1,
   3,
   1.2681,
   1.0
  ],
  [
   1,
   1,
   5,
   1.2816,
   1.0
  ],
  [
   1,
   3,
   3,
   1.2888,
   2.0
  ],
  [
   3,
   0,
   3,
   1.3122,
   1.0
  ],
  [
   3,
   2,
   1,
   1.316,
   1.0
  ],
  [
   1,
   0,
   5,
   1.3272,
   1.0
  ],
  [
   2,
   3,
   1,
   1.3303,
   1.0
  ],
  [
   3,
   2,
   0,
   1.3406,
   2.0
  ],
  [
   2,
   1,
   4,
   1.3474,
   1.0
  ],
  [
   2,
   3,
   0,
   1.3557,
   1.0
  ],
  [
   1,
   2,
   4,
   1.3566,
   1.0
  ],
  [
   2,
   2,
   3,
   1.3771,
   1.0
  ],
  [
   3,
   1,
   2,
   1.3907,
   19.0
  ],
  [
   2,
   0,
   4,
   1.4007,
   7.0
  ],
  [
   0,
   2,
   4,
   1.4145,
   8.0
  ],
  [
   3,
   1,
   1,
   1.4839,
   3.0
  ],
  [
   1,
   3,
   1,
   1.5173,
   8.0
  ],
  [
   3,
   1,
   0,
   1.5194,
   1.0
  ],
  [
   2,
   2,
   2,
   1.5385,
   5.0
  ],
  [
   1,
   1,
   4,
   1.5428,
   3.0
  ],
  [
   1,
   3,
   0,
   1.5553,
   6.0
  ],
  [
   3,
   0,
   1,
   1.556,
   1.0
  ],
  [
   2,
   1,
   3,
   1.5732,
   1.0
  ],
  [
   1,
   2,
   3,
   1.5879,
   3.0
  ],
  [
   2,
   2,
   1,
   1.6676,
   4.0
  ],
  [
   0,
   2,
   3,
   1.683,
   4.0
  ],
  [
   2,
   2,
   0,
   1.7185,
   40.0
  ],
  [
   0,
   0,
   4,
   1.7266,
   25.0
  ],
  [
   2,
   1,
   2,
   1.8281,
   3.0
  ],
  [
   1,
   2,
   2,
   1.8512,
   8.0
  ],
  [
   2,
   0,
   2,
   1.9683,
   5.0
  ],
  [
   0,
   2,
   2,
   2.0071,
   9.0
  ],
  [
   2,
   1,
   1,
   2.0571,
   15.0
  ],
  [
   1,
   0,
   3,
   2.075,
   19.0
  ],
  [
   1,
   2,
   1,
   2.0902,
   9.0
  ],
  [
   2,
   1,
   0,
   2.1549,
   9.0
  ],
  [
   1,
   2,
   0,
   2.193,
   4.0
  ],
  [
   0,
   2,
   1,
   2.3229,
   1.0
  ],
  [
   2,
   0,
   0,
   2.3956,
   20.0
  ],
  [
   1,
   1,
   2,
   2.436,
   100.0
  ],
  [
   0,
   2,
   0,
   2.4666,
   23.0
  ],
  [
   1,
   1,
   1,
   3.077,
   10.0
  ],
  [
   1,
   1,
   0,
   3.437,
   30.0
  ],
  [
   0,
   0,
   2,
   3.4531,
   12.0
  ],
  [
   1,
   0,
   1,
   3.9366,
   3.0
  ]
 ],
 "eos_records": [
  {
   "label": "GSAS calculation, EOS from Mao et al",
   "reference": "Perovskite_orthorhombic (GSAS calculation, EOS from Mao et al)",
   "eos": {
    "type": "BM3",
    "parameters": {
     "V0": 162.8183,
     "K0": 261.0,
     "K0_prime": 4.0
    }
   },
   "notes": "Imported from a beamline jcpds collection (12.08.2026); BM3 as all jcpds files imply."
  },
  {
   "label": "GSAS calculation, EOS from Mao et al [K0=261]",
   "reference": "Perovskite_orthorhombic (GSAS calculation, EOS from Mao et al)",
   "eos": {
    "type": "BM3",
    "parameters": {
     "V0": 163.2312,
     "K0": 261.0,
     "K0_prime": 4.0
    }
   },
   "notes": "Imported from a beamline jcpds collection (12.08.2026); BM3 as all jcpds files imply."
  }
 ]
}
